Repository: PhasesResearchLab/ESPEI-datasets

# ESPEI datasets

Datasets to be used with ESPEI

## Using the data

See the [Cu-Mg example](http://espei.org/en/latest/cu-mg-example.html) on [espei.org](http://espei.org) for an example of using these datasets with ESPEI to automatically generate and fit CALPHAD models with pycalphad.
The data here is Creative Commons Attribution 4.0 (CC-BY-4.0) licensed.

File: CR-TI/input data/ZPF/CR-TI-ZPF-HCP_A3-BCC_A2-LAVES_C15-cuff1952titanium-phase-diagram.json
{
"components":["CR","TI"],
"phases":["BCC_A2","LAVES_C15","HCP_A3"],
"conditions":{
"P":101325,
"T":[1103.15,1043.15,993.15,983.15,948.15,1173.15,1153.15,1073.15,1023.15,1223.15,953.15]
},
"broadcast_conditions":false,
"output":"ZPF",
"values":[
[["BCC_A2", ["TI", "CR"], [0.021, 0.001]], ["HCP_A3", ["TI", "CR"], [null,null]]],
[["BCC_A2", ["TI", "CR"], [0.021, 0.002]], ["HCP_A3", ["TI", "CR"], [null,null]]],
[["BCC_A2", ["TI", "CR"], [0.021, 0.003]], ["HCP_A3", ["TI", "CR"], [null,null]]],
[["BCC_A2", ["TI", "CR"], [0.021, 0.003]], ["HCP_A3", ["TI", "CR"], [null,null]]],
[["BCC_A2", ["TI", "CR"], [0.021, 0.005]], ["HCP_A3", ["TI", "CR"], [null,null]]],

[["BCC_A2", ["TI", "CR"], [0.021, 0.005]], ["LAVES_C15", ["TI", "CR"],[null,null]]],
[["BCC_A2", ["TI", "CR"], [0.021, 0.005]], ["LAVES_C15", ["TI", "CR"], [null,null]]],
[["BCC_A2", ["TI", "CR"], [0.021, 0.005]], ["LAVES_C15", ["TI", "CR"], [null,null]]],
[["BCC_A2", ["TI", "CR"], [0.021, 0.005]], ["LAVES_C15", ["TI", "CR"], [null,null]]],
[["BCC_A2", ["TI", "CR"], [0.021, 0.006]], ["LAVES_C15", ["TI", "CR"], [null,null]]],
[["BCC_A2", ["TI", "CR"], [0.021, 0.005]], ["LAVES_C15", ["TI", "CR"], [null,null]]]
],
"reference":"cuff1952titanium-phase-diagram",
"comment":"converted all to atomic percent"
}

File: CR-TI/input data/ZPF/CR-TI-ZPF-LAVES_C15-HCP_A3-BCC_A2-bagariatskii1958study-ofphase-diagrams.json
{
"components":["CR","TI"],
"phases":["BCC_A2","LAVES_C15","HCP_A3"],
"conditions":{
"P":101325,
"T":[1163.15,993.15,1023.15]
},
"broadcast_conditions":false,
"output":"ZPF",
"values":[
[["BCC_A2", ["TI", "CR"], [0.021, 0.005]], ["LAVES_C15", ["TI", "CR"],[null,null]]],
[["BCC_A2", ["TI", "CR"], [0.021, 0.005]], ["LAVES_C15", ["TI", "CR"], [null,null]]],

[["BCC_A2", ["TI", "CR"], [0.021, 0.003]], ["HCP_A3", ["TI", "CR"], [null,null]]]
],
"reference":"bagariatskii1958study-ofphase-diagrams",
"comment":"converted everything to atomic percent"
}
