Repository: PhasesResearchLab/ESPEI-datasets

# ESPEI datasets

Datasets to be used with ESPEI

## Using the data

See the [Cu-Mg example](http://espei.org/en/latest/cu-mg-example.html) on [espei.org](http://espei.org) for an example of using these datasets with ESPEI to automatically generate and fit CALPHAD models with pycalphad.
The data here is Creative Commons Attribution 4.0 (CC-BY-4.0) licensed.

File: CU-MG/input-data/341-Cu-Mg-HFORM_CuMg2_Calorimetry-KING.json
{
  "components": ["CU", "MG"],
  "phases": ["CUMG2"],
  "solver": {
    "mode": "manual",
    "sublattice_site_ratios": [1, 2],
    "sublattice_configurations": [["CU", "MG"]]
  },
  "conditions": {
    "P": 101325,
    "T": 299
  },
  "output": "HM_FORM",
  "values":   [[[-9539.5]]],
  "reference": "Calorimetry - KING"
}

File: CU-MG/input-data/343-Cu-Mg-HFORM_CuMg2_solution-calorimetry-FEUFEL.json
{
  "components": ["CU", "MG"],
  "phases": ["CUMG2"],
  "solver": {
    "mode": "manual",
    "sublattice_site_ratios": [1, 2],
    "sublattice_configurations": [["CU", "MG"]]
  },
  "conditions": {
    "P": 101325,
    "T": 299
  },
  "output": "HM_FORM",
  "values":   [[[-9800]]],
  "reference": "Calorimetry - FEUFEL"
}
