Repository: PhasesResearchLab/ESPEI-datasets

# ESPEI datasets

Datasets to be used with ESPEI

## Using the data

See the [Cu-Mg example](http://espei.org/en/latest/cu-mg-example.html) on [espei.org](http://espei.org) for an example of using these datasets with ESPEI to automatically generate and fit CALPHAD models with pycalphad.
The data here is Creative Commons Attribution 4.0 (CC-BY-4.0) licensed.

File: datasets/2-binary/Cr-Ni/zpf/CR-NI-ZPF-BCC_A2-FCC_A1-jenkins1937some_alloys.json
{
    "components": ["CR", "NI"],
    "phases": ["BCC_A2", "FCC_A1"],
    "broadcast_conditions": false,
    "conditions": {
        "T": [
        1716.15, 1708.15, 1701.15, 1697.15, 1683.15, 1683.15, 1669.15, 1660.15, 1650.15, 1629.15, 1625.15, 1622.15, 1618.15, 1619.15, 1618.15, 1627.15, 1636.15, 1670.15, 1684.15, 1748.15, 1792.15, 1808.15, 
        1703.15, 1706.15, 1683.15, 1680.15, 1655.15, 1674.15, 1659.15, 1647.15, 1628.15, 1634.15, 1625.15, 1602.15, 1612.15, 1616.15, 1616.15, 1617.15, 1618.15, 1613.15, 1611.15, 1615.15,
        1515, 1507, 1403, 1322, 1404, 1487, 1496
    ],
        "P": [101325.0]
    },
    "output": "ZPF",
    "values": [
[["LIQUID", ["NI"], [0.944]], ["FCC_A1", ["NI"], [null]]],
[["LIQUID", ["NI"], [0.889]], ["FCC_A1", ["NI"], [null]]],
[["LIQUID", ["NI"], [0.834]], ["FCC_A1", ["NI"], [null]]],
[["LIQUID", ["NI"], [0.780]], ["FCC_A1", ["NI"], [null]]],
[["LIQUID", ["NI"], [0.737]], ["FCC_A1", ["NI"], [null]]],
[["LIQUID", ["NI"], [0.727]], ["FCC_A1", ["NI"], [null]]],
[["LIQUID", ["NI"], [0.674]], ["FCC_A1", ["NI"], [null]]],
[["LIQUID", ["NI"], [0.622]], ["FCC_A1", ["NI"], [null]]],
[["LIQUID", ["NI"], [0.571]], ["FCC_A1", ["NI"], [null]]],
[["LIQUID", ["NI"], [0.500]], ["FCC_A1", ["NI"], [null]]],
[["LIQUID", ["NI"], [0.480]], ["FCC_A1", ["NI"], [null]]],
[["LIQUID", ["NI"], [0.470]], ["FCC_A1", ["NI"], [null]]],
[["LIQUID", ["NI"], [0.460]], ["FCC_A1", ["NI"], [null]]],
[["LIQUID", ["NI"], [0.460]], ["FCC_A1", ["NI"], [null]]],
[["LIQUID", ["NI"], [0.450]], ["FCC_A1", ["NI"], [null]]],
[["LIQUID", ["NI"], [0.440]], ["BCC_A2", ["NI"], [null]]],
[["LIQUID", ["NI"], [0.420]], ["BCC_A2", ["NI"], [null]]],
[["LIQUID", ["NI"], [0.401]], ["BCC_A2", ["NI"], [null]]],
[["LIQUID", ["NI"], [0.371]], ["BCC_A2", ["NI"], [null]]],
[["LIQUID", ["NI"], [0.323]], ["BCC_A2", ["NI"], [null]]],
[["LIQUID", ["NI"], [0.275]], ["BCC_A2", ["NI"], [null]]],
[["LIQUID", ["NI"], [0.275]], ["BCC_A2", ["NI"], [null]]],

[["FCC_A1", ["NI"], [0.944]], ["LIQUID", ["NI"], [null]]],
[["FCC_A1", ["NI"], [0.889]], ["LIQUID", ["NI"], [null]]],
[["FCC_A1", ["NI"], [0.834]], ["LIQUID", ["NI"], [null]]],
[["FCC_A1", ["NI"], [0.780]], ["LIQUID", ["NI"], [null]]],
[["FCC_A1", ["NI"], [0.737]], ["LIQUID", ["NI"], [null]]],
[["FCC_A1", ["NI"], [0.727]], ["LIQUID", ["NI"], [null]]],
[["FCC_A1", ["NI"], [0.674]], ["LIQUID", ["NI"], [null]]],
[["FCC_A1", ["NI"], [0.622]], ["LIQUID", ["NI"], [null]]],
[["FCC_A1", ["NI"], [0.571]], ["LIQUID", ["NI"], [null]]],
[["FCC_A1", ["NI"], [0.520]], ["LIQUID", ["NI"], [null]]],
[["FCC_A1", ["NI"], [0.500]], ["LIQUID", ["NI"], [null]]],
[["FCC_A1", ["NI"], [0.480]], ["LIQUID", ["NI"], [null]]],
[["FCC_A1", ["NI"], [0.470]], ["LIQUID", ["NI"], [null]]],
[["BCC_A2", ["NI"], [0.440]], ["LIQUID", ["NI"], [null]]],
[["BCC_A2", ["NI"], [0.420]], ["LIQUID", ["NI"], [null]]],
[["BCC_A2", ["NI"], [0.401]], ["LIQUID", ["NI"], [null]]],
[["BCC_A2", ["NI"], [0.371]], ["LIQUID", ["NI"], [null]]],
[["BCC_A2", ["NI"], [0.352]], ["LIQUID", ["NI"], [null]]],
[["BCC_A2", ["NI"], [0.323]], ["LIQUID", ["NI"], [null]]],
[["BCC_A2", ["NI"], [0.304]], ["LIQUID", ["NI"], [null]]],

[["FCC_A1", ["NI"], [0.496]], ["BCC_A2", ["NI"], [null]]],
[["FCC_A1", ["NI"], [0.504]], ["BCC_A2", ["NI"], [null]]],
[["FCC_A1", ["NI"], [0.515]], ["BCC_A2", ["NI"], [null]]],
[["BCC_A2", ["NI"], [0.112]], ["FCC_A1", ["NI"], [null]]],
[["BCC_A2", ["NI"], [0.114]], ["FCC_A1", ["NI"], [null]]],
[["BCC_A2", ["NI"], [0.281]], ["FCC_A1", ["NI"], [null]]],
[["BCC_A2", ["NI"], [0.294]], ["FCC_A1", ["NI"], [null]]]
    ],
    "reference": "jenkins1937some_alloys",
    "comment": "Liquidus digitized from table 2, solidus digitized from figure"
}
